Repository: Art-Ev/ICEtool

<div align="center">
[Présentation & actualités (FR)](#présentation),
[Project overview (EN)](#project-overview),
[Sponsors](#sponsors),
[Main contributors](#main-contributors)
</div>

---

## Présentation
**ICEtool** est un plugin open-source pour QGIS dédié à la simulation et à l'évaluation des îlots de chaleur urbains (ICU). 

L'outil a été initialement créé et développé bénévolement par **Arthur Evrard** (ingénieur-enseignant) à partir de la méthode ICE. Sa conception répond à une triple vocation :
1. **Pédagogique & Enseignement :** Servir de support de sensibilisation et de formation pour les étudiants (notamment dans le cadre de cours à l'**INSA de Toulouse**).
2. **Bien Commun & Accessibilité :** Offrir un outil gratuit et transparent aux **collectivités territoriales** pour guider leurs politiques d'aménagement face au changement climatique.
3. **Usage Professionnel :** Mettre à disposition de l'ensemble des **bureaux d'études** (dont Egis, employeur de l'auteur) un levier d'action opérationnel.

### Évolutions & Dynamique de Recherche

Le projet évolue en continu (bénévolement et maintenant aussi grâce au soutien de ses [Sponsors](#sponsors))pour améliorer l'outil autour de 4 axes :
* Expérience utilisateurs
* Prise en compte de nouveaux phénomènes (en conservant la philosophie de l'outil) 
* Calibration pour affiner et garantir la qualité des résultats
* Bases de données (notamment matériaux) livrées avec ICEtool

### 🌟 Version Actuelle (Mise à jour "Été 2026")
La version **2026.7.2** intègre désormais :
* La modélisation fine d'objets anthropiques et d'ombrages structurants (protections solaires des bâtiments, arrêts de bus, panneaux photovoltaïques).
* La prise en compte d'**essences d'arbres distinctes** au sein des simulations.

### 🔬 Travaux de R&D en cours
Soutenus et cofinancés par des acteurs majeurs (**ADEME, Banque des Territoires, Région Nouvelle-Aquitaine, Egis**), les axes de recherche actuels portent sur :
* **Microclimat & Végétation :** Une modélisation approfondie et fine de l'évapotranspiration des arbres, notamment afin de différencier les différentes essences
* **Indicateur de Confort Thermique & Étalonnage :** Une thèse dédiée à la création d'un indicateur de ressenti humain dans l'espace public, couplée à la calibration des modèles thermiques via des campagnes d'expérimentation (voir [l'article de la Caisse des Dépôts](https://caissedesdepots.fr)).
* **Physique des Matériaux :** La caractérisation thermo-radiative de nouveaux revêtements urbains innovants et leur intégration native dans l'outil, menée dans le cadre du projet de recherche [ICEtool+ avec le LRA de l'ENSA Toulouse](https://archi.fr).

## Genèse & gouvernance du projet

### 1. La genèse : une démarche interne Egis (la procédure "ICE")
L'origine du projet repose sur des travaux internes menés au sein d'**[Egis](https://www.egis-group.com/fr/activites/icetool)** (et sa filiale **[Elioth](https://elioth.com/dice-a-icetool-licu-simplifie/)**), avec pour objectif de créer une méthodologie interne — la [procédure "ICE"](https://gitlab.com/elioth/ice) — pour quantifier les îlots de chaleur urbains et guider les projets d'aménagement.
Ces premiers travaux ont été menés avec **Stéphanie Maalouf**, **Guillaume Meunier**, **Olivier Ledru** & **Arthur Evrard** pour poser les bases physiques et méthodologiques de l'outil.

### 2. Le pivot open-source : un engagement bénévole (ICEtool v1)
Afin de rendre ces travaux accessibles à toutes les collectivités, urbanistes & établissements d'enseignement, le projet a été repris sous la forme d'un plugin QGIS :
* **Développement bénévole et individuel d'Arthur Evrard**
* **Réécriture complète du code**, optimisation drastique, correction et refonte des algorithmes de calcul, et création d'une interface graphique ergonomique — donnant naissance à la première version publique d'**ICEtool**.

### 3. L'écosystème actuel : un modèle mixte et partenarial
Aujourd'hui, ICEtool évolue grâce à une dynamique mixte combinant temps bénévole, professionnel, recherche publique et contributions institutionnelles :
* **Egis & Elioth :** continuent de soutenir l'outil, de l'intégrer dans leurs démarches d'innovation urbaine et d'alimenter les retours d'expérience du monde professionnel.
* **INSA Toulouse (& laboratoire LMDC) :** agit comme sponsor académique. En tant qu'enseignant à l'INSA, Arthur des travaux d'étudiants qui participent aux mises à jour du plugin.
* **ADEME :** valorise et valide la pertinence de l'outil à travers la publication de dossiers et de guides méthodologiques nationaux sur la résilience thermique des villes
* **Banque des Territoires & Région Nouvelle-Aquitaine :** cofinancent les travaux de R&D en cours.

## Project overview

ICEtool is an all in one QGIS plugin to easily compute ground temperatures in an urban environment. <br>
This allows you to make and highlight the urban design choices (e.g. vegetation, materials) that reduce urban heat island phenomena.

File: Scripts/ProjectModel/Step_1/Material_database.csv
ID;name;french_name;color;rugosity_age;FixedTemp[degC];alb;alb_source;em;em_source;Cv;Cv_source;lambd;lambd_source;ep;kc;CR;CR_source;CBS;CBS_source;Artificial;database_version;comments
AS1;Asphalt with stone aggregate;Asphalte;Black/grey;new;0;0.05;"Mona Hammami (""Ville blanche"") 
Indicateurs pour l'analyse de la contribution d'un projet urbain à l'îlot de chaleur, 2010, Khaled 
Guide de recommendation pour lutter contre l'effet d'îlot de chaleur urbain à destination des collectivités territoriales, 2012, Ademe, Ile de France";0.95;"Quantifying how landscape composition and configuration affect urban land surface temperatures using machine learning and neutral landscapes, 2019, Osborne Alvares-Sanches

Table of Emissivity of various surfaces, Transmetra";2251000;;0.74;Indicateurs pour l'analyse de la contribution d'un projet urbain à l'îlot de chaleur, 2010, Khaled;0.2;0;0.95;Wiki Egis;0;ADEME & Berlin city (+tree correction);1;2;
AS2;Asphalt with stone aggregate;Asphalte;Grey/white;new;0;0.4;Variante du matériau;0.95;"Quantifying how landscape composition and configuration affect urban land surface temperatures using machine learning and neutral landscapes, 2019, Osborne Alvares-Sanches

Table of Emissivity of various surfaces, Transmetra";2214000;;0.74;Indicateurs pour l'analyse de la contribution d'un projet urbain à l'îlot de chaleur, 2010, Khaled;0.2;0;0.95;Wiki Egis;0;ADEME & Berlin city (+tree correction);1;2;
AS3;Asphalt with stone aggregate;Asphalte;Grey;rough/used;0;0.38;Guide de recommendation pour lutter contre l'effet d'îlot de chaleur urbain à destination des collectivités territoriales, 2012, Ademe, Ile de France ;0.95;"Quantifying how landscape composition and configuration affect urban land surface temperatures using machine learning and neutral landscapes, 2019, Osborne Alvares-Sanches

Table of Emissivity of various surfaces, Transmetra

Part principe que l'émissivité est la même";2348300;;0.74;Indicateurs pour l'analyse de la contribution d'un projet urbain à l'îlot de chaleur, 2010, Khaled;0.2;0;0.95;Wiki Egis;0;ADEME & Berlin city (+tree correction);1;2;
CC1;Cavernous Concrete;Béton caverneux;Grey;rough;0;0.3;"Anthony Vajou 

Indicateurs pour l'analyse de la contribution d'un projet urbain à l'îlot de chaleur, 2010, Khaled";0.94;"Quantifying how landscape composition and configuration affect urban land surface temperatures using machine learning and neutral landscapes, 2019, Osborne Alvares-Sanches

Table of Emissivity of various surfaces, Transmetra";1729000;;2;"Basé sur  béton armé Masse Volumique et conductivité thermique des principaux matériaux de construction, Espace pour Ingenieur (EPI.com) /
Indicateurs pour l'analyse de la contribution d'un projet urbain à l'îlot de chaleur, 2010, Khaled";0.2;0;0.7;Wiki Egis;0;ADEME & Berlin city (+tree correction);1;2;
CC2;Swept finish concrete;Béton finition balayée beige;Beige;;0;0.4;Variante du matériau;0.94;"Quantifying how landscape composition and configuration affect urban land surface temperatures using machine learning and neutral landscapes, 2019, Osborne Alvares-Sanches

Table of Emissivity of various surfaces, Transmetra";2083000;Cenk Tezimel, 2003 _ sciencedirect.com;2;Basé sur dalle béton Masse Volumique et conductivité thermique des principaux matériaux de construction, Espace pour Ingenieur (EPI.com);0.2;0;0.95;Wiki Egis;0;ADEME & Berlin city (+tree correction);1;2;
CC3;Swept finish concrete;Béton finition balayée gris clair;Grey/white;;0;0.45;Variante du matériau;0.94;"Quantifying how landscape composition and configuration affect urban land surface temperatures using machine learning and neutral landscapes, 2019, Osborne Alvares-Sanches

Table of Emissivity of various surfaces, Transmetra";2083000;Cenk Tezimel, 2003 _ sciencedirect.com;2;Basé sur dalle béton Masse Volumique et conductivité thermique des principaux matériaux de construction, Espace pour Ingenieur (EPI.com);0.2;0;0.95;Wiki Egis;0;ADEME & Berlin city (+tree correction);1;2;
CC4;Desactivated concrete;Béton désactivé ;Grey/dark;;0;0.2;Anthony Vajou ;0.94;"Quantifying how landscape composition and configuration affect urban land surface temperatures using machine learning and neutral landscapes, 2019, Osborne Alvares-Sanches

Table of Emissivity of various surfaces, Transmetra";2083000;Cenk Tezimel, 2003 _ sciencedirect.com;2;Basé sur dalle béton Masse Volumique et conductivité thermique des principaux matériaux de construction, Espace pour Ingenieur (EPI.com);0.2;0;0.95;Wiki Egis;0;ADEME & Berlin city (+tree correction);1;2;
CC5;Bitominous mix;Enrobé bitumineux noir;Black/grey;;0;0.15;"Lutte contre les îlots de chaleurs Urbains, 2010, Grand Lyon

Anthony Vajou";0.94;"Quantifying how landscape composition and configuration affect urban land surface temperatures using machine learning and neutral landscapes, 2019, Osborne Alvares-Sanches

Table of Emissivity of various surfaces, Transmetra";2083000;Cenk Tezimel, 2003 _ sciencedirect.com;2;Basé sur  béton armé : Masse Volumique et conductivité thermique des principaux matériaux de construction, Espace pour Ingenieur (EPI.com);0.2;0;0.95;Wiki Egis;0;ADEME & Berlin city (+tree correction);1;2;
CC6;Bitominous mix;Enrobé bitumineux rouge/brun;Red;;0;0.31;Variante du matériau;0.94;"Quantifying how landscape composition and configuration affect urban land surface temperatures using machine learning and neutral landscapes, 2019, Osborne Alvares-Sanches

Table of Emissivity of various surfaces, Transmetra";2083000;Cenk Tezimel, 2003 _ sciencedirect.com;2;Basé sur  béton armé : Masse Volumique et conductivité thermique des principaux matériaux de construction, Espace pour Ingenieur (EPI.com);0.2;0;0.95;Wiki Egis;0;ADEME & Berlin city (+tree correction);1;2;
CC7;Bitominous mix;Enrobé bitumineux beige/blanc;Beige/white;;0;0.45;Variante du matériau;0.94;"Quantifying how landscape composition and configuration affect urban land surface temperatures using machine learning and neutral landscapes, 2019, Osborne Alvares-Sanches

Table of Emissivity of various surfaces, Transmetra";2083000;Cenk Tezimel, 2003 _ sciencedirect.com;2;Basé sur  béton armé : Masse Volumique et conductivité thermique des principaux matériaux de construction, Espace pour Ingenieur (EPI.com);0.2;0;0.95;Wiki Egis;0;ADEME & Berlin city (+tree correction);1;2;
CC8;Concrete Slab;Dalle Béton (beige);Beige/white;;0;0.45;Lutte contre les îlots de chaleurs Urbains, 2010, Grand Lyon;0.94;"Quantifying how landscape composition and configuration affect urban land surface temperatures using machine learning and neutral landscapes, 2019, Osborne Alvares-Sanches

Table of Emissivity of various surfaces, Transmetra";2083000;Cenk Tezimel, 2003 _ sciencedirect.com;1.65;Masse Volumique et conductivité thermique des principaux matériaux de construction, Espace pour Ingenieur (EPI.com);0.2;0;0.95;Wiki Egis;0;ADEME & Berlin city (+tree correction);1;2;
CC9;Concrete Slab;Dalle Béton (gris);Grey/dark;;0;0.25;"Mona Hammami (""Ville blanche"")";0.94;"Quantifying how landscape composition and configuration affect urban land surface temperatures using machine learning and neutral landscapes, 2019, Osborne Alvares-Sanches

Table of Emissivity of various surfaces, Transmetra";2083000;Cenk Tezimel, 2003 _ sciencedirect.com;1.65;Masse Volumique et conductivité thermique des principaux matériaux de construction, Espace pour Ingenieur (EPI.com);0.2;0;0.95;Wiki Egis;0;ADEME & Berlin city (+tree correction);1;2;
CM1;Cement;Ciment;Grey/ochre;Weathered;0;0.29;ICETOOLV1 _ LUMA_2013;0.94;ICETOOLV1 _ LUMA_2013;1680000.0;ICETOOLV1 _ LUMA_2013;0.8;ICETOOLV1 _ LUMA_2013;0.2;0.0;0.95;Wiki Egis;0;ADEME & Berlin city (+tree correction);1;1;
CM2;Cement;Ciment;Grey;Weathered;0;0.23;ICETOOLV1 _ LUMA_2015;0.91;ICETOOLV1 _ LUMA_2015;1680000.0;ICETOOLV1 _ LUMA_2015;0.8;ICETOOLV1 _ LUMA_2015;0.2;0.0;0.95;Wiki Egis;0;ADEME & Berlin city (+tree correction);1;1;
CM3;Cement;Ciment;Grey;Weathered;0;0.41;ICETOOLV1 _ LUMA_2015;0.95;ICETOOLV1 _ LUMA_2015;1680000.0;ICETOOLV1 _ LUMA_2015;0.8;ICETOOLV1 _ LUMA_2015;0.2;0.0;0.95;Wiki Egis;0;ADEME & Berlin city (+tree correction);1;1;
CM4;Cement brick;Module en ciment;Yellow;New;0;0.3;ICETOOLV1 _ LUMA_2015;0.94;ICETOOLV1 _ LUMA_2015;1680000.0;ICETOOLV1 _ LUMA_2015;0.8;ICETOOLV1 _ LUMA_2015;0.2;0.0;0.95;Wiki Egis;0;ADEME & Berlin city (+tree correction);1;1;
CM5;Cement brick with sand;Module en ciment avec sable;Black/light grey;New;0;0.11;ICETOOLV1 _ LUMA_2015;0.94;ICETOOLV1 _ LUMA_2015;1680000.0;ICETOOLV1 _ LUMA_2015;0.8;ICETOOLV1 _ LUMA_2015;0.2;0.0;0.95;Wiki Egis;0;ADEME & Berlin city (+tree correction);1;1;
CM6;Cement brick;Module en ciment;Black;New;0;0.09;ICETOOLV1 _ LUMA_2015;0.95;ICETOOLV1 _ LUMA_2015;1680000.0;ICETOOLV1 _ LUMA_2015;0.8;ICETOOLV1 _ LUMA_2015;0.2;0.0;0.95;Wiki Egis;0;ADEME & Berlin city (+tree correction);1;1;
CM7;Cement brick;Module en ciment;Red;Weathered;0;0.17;ICETOOLV1 _ LUMA_2015;0.94;ICETOOLV1 _ LUMA_2015;1680000.0;ICETOOLV1 _ LUMA_2015;0.8;ICETOOLV1 _ LUMA_2015;0.2;0.0;0.95;Wiki Egis;0;ADEME & Berlin city (+tree correction);1;1;
CM8;Cement brick with sand;Module en ciment avec sable;Black;Weathered;0;0.2;ICETOOLV1 _ LUMA_2015;0.89;ICETOOLV1 _ LUMA_2015;1680000.0;ICETOOLV1 _ LUMA_2015;0.8;ICETOOLV1 _ LUMA_2015;0.2;0.0;0.95;Wiki Egis;0;ADEME & Berlin city (+tree correction);1;1;
CM9;Cement brick;Module en ciment;Light red;New;0;0.22;ICETOOLV1 _ LUMA_2015;0.94;ICETOOLV1 _ LUMA_2015;1680000.0;ICETOOLV1 _ LUMA_2015;0.8;ICETOOLV1 _ LUMA_2015;0.2;0.0;0.95;Wiki Egis;0;ADEME & Berlin city (+tree correction);1;1;
CM10;Cement;Ciment;Red;Weathered;0;0.27;ICETOOLV1 _ LUMA_2013;0.95;ICETOOLV1 _ LUMA_2013;1680000.0;ICETOOLV1 _ LUMA_2013;0.8;ICETOOLV1 _ LUMA_2013;0.2;0.0;0.95;Wiki Egis;0;ADEME & Berlin city (+tree correction);1;1;
GR1;Granite;Granite (gris/noir);Black/grey;;0;0.33;Indicateurs pour l'analyse de la contribution d'un projet urbain à l'îlot de chaleur, 2010, Khaled;0.96;Emissivité et longueur d'onde des matériaux, chaleur naturelle;2100000;Thermal Properties of representative soils of the Czech Republic, 2013, Kodesova;2.8;"Masse Volumique et conductivité thermique des principaux matériaux de construction, Espace pour Ingenieur (EPI.com)

Indicateurs pour l'analyse de la contribution d'un projet urbain à l'îlot de chaleur, 2010, Khaled";0.2;0;0.8;Wiki Egis;0;ADEME & Berlin city (+tree correction);1;2;
GR2;Granite;Granite (Beige);Golden Beige ;;0;0.45;Indicateurs pour l'analyse de la contribution d'un projet urbain à l'îlot de chaleur, 2010, Khaled;0.96;Emissivité et longueur d'onde des matériaux, chaleur naturelle;2100000;Thermal Properties of representative soils of the Czech Republic, 2013, Kodesova;2.8;"Masse Volumique et conductivité thermique des principaux matériaux de construction, Espace pour Ingenieur (EPI.com)

Indicateurs pour l'analyse de la contribution d'un projet urbain à l'îlot de chaleur, 2010, Khaled

Techno-Science.net : https://www.techno-science.net/glossaire-definition/Masse-volumique-page-2.html";0.2;0;0.8;Wiki Egis;0;ADEME & Berlin city (+tree correction);1;2;
GR3;Granite;Granite (rouge/brun);Red;;0;0.25;Indicateurs pour l'analyse de la contribution d'un projet urbain à l'îlot de chaleur, 2010, Khaled;0.96;Emissivité et longueur d'onde des matériaux, chaleur naturelle;2100000;Thermal Properties of representative soils of the Czech Republic, 2013, Kodesova;2.8;"Masse Volumique et conductivité thermique des principaux matériaux de construction, Espace pour Ingenieur (EPI.com)

Indicateurs pour l'analyse de la contribution d'un projet urbain à l'îlot de chaleur, 2010, Khaled

Techno-Science.net : https://www.techno-science.net/glossaire-definition/Masse-volumique-page-2.html";0.2;0;0.8;Wiki Egis;0;ADEME & Berlin city (+tree correction);1;2;
GR4;Granite;Granite (gris/blanc);Grey/white;;0;0.45;Indicateurs pour l'analyse de la contribution d'un projet urbain à l'îlot de chaleur, 2010, Khaled;0.96;Emissivité et longueur d'onde des matériaux, chaleur naturelle;2100000;Thermal Properties of representative soils of the Czech Republic, 2013, Kodesova;2.8;"Masse Volumique et conductivité thermique des principaux matériaux de construction, Espace pour Ingenieur (EPI.com)

Indicateurs pour l'analyse de la contribution d'un projet urbain à l'îlot de chaleur, 2010, Khaled

Techno-Science.net : https://www.techno-science.net/glossaire-definition/Masse-volumique-page-2.html";0.2;0;0.8;Wiki Egis;0;ADEME & Berlin city (+tree correction);1;2;
HC1;Honeycomb coating (grass);Revêtement alvéolaire (herbe);Green&white;;0;0.375;50% valeur albedo beton / 50%valeur albedo gazon;0.96;50% valeur albedo beton / 50%valeur albedo gazon;2098750;;1.14;50% valeur albedo beton / 50%valeur albedo gazon;0.2;0.5;0.6;Wiki Egis;0.5;ADEME & Berlin city (+tree correction);1;2;
HC2;Honeycomb coating (gravel);Revêtement alvéolaire (gravier);Grey&white;;0;0.27;Anthony Vajou;0.93;50% valeur albedo beton / 50%valeur albedo gravier;1957500;;2;50% valeur albedo beton / 50%valeur albedo gravier;0.2;0;0.6;Wiki Egis;0.3;ADEME & Berlin city (+tree correction);1;2;
HC3;Honeycomb coating (mostly grass);Revêtement alvéolaire (Majorite herbe);Green;;0;0.29;Anthony Vajou;0.962;30% valeur albedo beton / 70%valeur albedo gazon;2073500;;0.79;30% valeur albedo beton / 70%valeur albedo gazon;0.2;0.7;0.6;Wiki Egis;0.5;ADEME & Berlin city (+tree correction);1;2;
MT4;Metal with paint;Metal peint;Copper patina;New;0;0.45;ICETOOLV1 _ LUMA_2015;0.94;ICETOOLV1 _ LUMA_2015;1680000.0;ICETOOLV1 _ LUMA_2015;0.8;ICETOOLV1 _ LUMA_2015;0.2;0.0;0.95;Wiki Egis;0;ADEME & Berlin city (+tree correction);1;1;
MT5;Metal with paint;Metal peint;Slate grey;New;0;0.12;ICETOOLV1 _ LUMA_2015;0.94;ICETOOLV1 _ LUMA_2015;1760000.0;ICETOOLV1 _ LUMA_2015;1.0;ICETOOLV1 _ LUMA_2015;0.2;0.0;0.95;Wiki Egis;0;ADEME & Berlin city (+tree correction);1;1;
SD1;Sand dry;Sable sec;Brown;;0;0.18;Guide de recommendation pour lutter contre l'effet d'îlot de chaleur urbain à destination des collectivités territoriales, 2012, Ademe, Ile de France _ Indicateurs pour l'analyse de la contribution d'un projet urbain à l'îlot de chaleur, 2010, Khaled;0.76;Emissivité et longueur d'onde des matériaux, chaleur naturelle;1450000;Cenk Tezimel, 2003 _ sciencedirect.com;0.396;Thermoconcept-SARL;0.2;0;0.3;Wiki Egis;0.3;ADEME & Berlin city (+tree correction);0;2;
SD2;Sand wet;Sable humide;Brown;;0;0.09;Guide de recommendation pour lutter contre l'effet d'îlot de chaleur urbain à destination des collectivités territoriales, 2012, Ademe, Ile de France _ Indicateurs pour l'analyse de la contribution d'un projet urbain à l'îlot de chaleur, 2010, Khaled;0.76;Emissivité et longueur d'onde des matériaux, chaleur naturelle;2500000;Cenk Tezimel, 2003 _ sciencedirect.com;2.2;Thermoconcept-SARL;0.2;0;0.3;Wiki Egis;0.3;ADEME & Berlin city (+tree correction);0;2;
SD3;Sand;sable blanc;White;;0;0.55;Guide de recommendation pour lutter contre l'effet d'îlot de chaleur urbain à destination des collectivités territoriales, 2012, Ademe, Ile de France _ Indicateurs pour l'analyse de la contribution d'un projet urbain à l'îlot de chaleur, 2010, Khaled;0.76;Emissivité et longueur d'onde des matériaux, chaleur naturelle;1450000;Cenk Tezimel, 2003 _ sciencedirect.com;0.396;Thermoconcept-SARL;0.2;0;0.3;Wiki Egis;0.3;ADEME & Berlin city (+tree correction);0;2;
ST1;Sandstone;Grés (beige);Beige;;0;0.45;"Guide de recommendation pour lutter contre l'effet d'îlot de chaleur urbain à destination des collectivités territoriales, 2012, Ademe, Ile de France / 
Indicateurs pour l'analyse de la contribution d'un projet urbain à l'îlot de chaleur, 2010, Khaled";0.93;Basé sur valeurs de roches aux propriétés similaires;2050000;Thermal Properties of representative soils of the Czech Republic, 2013, Kodesova;2.3;"Masse Volumique et conductivité thermique des principaux matériaux de construction, Espace pour Ingenieur (EPI.com)

Indicateurs pour l'analyse de la contribution d'un projet urbain à l'îlot de chaleur, 2010, Khaled";0.2;0;0.8;Wiki Egis;0;ADEME & Berlin city (+tree correction);1;2;
ST2;Sandstone;Grés (gris);Light grey;;0;0.38;"Guide de recommendation pour lutter contre l'effet d'îlot de chaleur urbain à destination des collectivités territoriales, 2012, Ademe, Ile de France / 
Indicateurs pour l'analyse de la contribution d'un projet urbain à l'îlot de chaleur, 2010, Khaled";0.93;Basé sur valeurs de roches aux propriétés similaires;2050000;Thermal Properties of representative soils of the Czech Republic, 2013, Kodesova;2.3;"Masse Volumique et conductivité thermique des principaux matériaux de construction, Espace pour Ingenieur (EPI.com)

Indicateurs pour l'analyse de la contribution d'un projet urbain à l'îlot de chaleur, 2010, Khaled
";0.2;0;0.8;Wiki Egis;0;ADEME & Berlin city (+tree correction);1;2;
ST3;Sandstone;Grés (rouge);Red;;0;0.27;"Guide de recommendation pour lutter contre l'effet d'îlot de chaleur urbain à destination des collectivités territoriales, 2012, Ademe, Ile de France / 
Indicateurs pour l'analyse de la contribution d'un projet urbain à l'îlot de chaleur, 2010, Khaled";0.93;Basé sur valeurs de roches aux propriétés similaires;2050000;Thermal Properties of representative soils of the Czech Republic, 2013, Kodesova;2.3;"Masse Volumique et conductivité thermique des principaux matériaux de construction, Espace pour Ingenieur (EPI.com)

Indicateurs pour l'analyse de la contribution d'un projet urbain à l'îlot de chaleur, 2010, Khaled
";0.2;0;0.8;Wiki Egis;0;ADEME & Berlin city (+tree correction);1;2;
ST4;Limestone;Calcaire (blanc);White;;0;0.68;"Guide de recommendation pour lutter contre l'effet d'îlot de chaleur urbain à destination des collectivités territoriales, 2012, Ademe, Ile de France / 
Indicateurs pour l'analyse de la contribution d'un projet urbain à l'îlot de chaleur, 2010, Khaled /
Icetool V1 Matweb";0.95;Emissivité et longueur d'onde des matériaux, chaleur naturelle;2106000;Thermal Properties of representative soils of the Czech Republic, 2013, Kodesova;2.3;Masse Volumique et conductivité thermique des principaux matériaux de construction, Espace pour Ingenieur (EPI.com);0.2;0;0.8;Wiki Egis;0;ADEME & Berlin city (+tree correction);1;2;
ST5;Limestone;Calcaire (gris);Grey;;0;0.2;Base sur couleur sombre;0.95;Emissivité et longueur d'onde des matériaux, chaleur naturelle;2106000;Thermal Properties of representative soils of the Czech Republic, 2013, Kodesova;2.3;Masse Volumique et conductivité thermique des principaux matériaux de construction, Espace pour Ingenieur (EPI.com);0.2;0;0.8;Wiki Egis;0;ADEME & Berlin city (+tree correction);1;2;
ST6;Ceramic ;Céramique (beige);Beige;;0;0.45;Variante du matériau;0.95;Emissivité et longueur d'onde des matériaux, chaleur naturelle;2300000;Thermal Properties of representative soils of the Czech Republic, 2013, Kodesova;1.5;"public.iutenligne.net
https://material-properties.org/fr/porcelaine-densite-capacite-thermique-conductivite-thermique/";0.2;0;0.8;Wiki Egis;0;ADEME & Berlin city (+tree correction);1;2;
ST7;Porphyry;Porphyre;Dark grey/red;;0;0.12;Research on the Polarization of Light from Planets and from Some Terrestrial Substances, 1964, Lyot;0.94;Basé sur valeurs de roches aux propriétés similaires;2120000;;3.5;Conductivité thermique des materiaux, 2000, CSTB Pompeo Gueret _ energieplus-lesite.be;0.2;0;0.8;Wiki Egis;0;ADEME & Berlin city (+tree correction);1;2;
ST8;Gravel;Gravier;Grey/black;;0;0.09;Indicateurs pour l'analyse de la contribution d'un projet urbain à l'îlot de chaleur, 2010, Khaled;0.92;Emissivité et longueur d'onde des matériaux, chaleur naturelle;1500000;Cenk Tezimel, 2003 _ sciencedirect.com;2;Conductivité thermique des materiaux, 2000, CSTB Pompeo Gueret;0.2;0;0.37;Wiki Egis;0.3;ADEME & Berlin city (+tree correction);1;2;
STS1;Stabilized Sand;Stabilisé;Beige;;0;0.38;Anthony Vajou;0.92;"Même valeurs que gravier
Emissivité et longueur d'onde des matériaux, chaleur naturelle";2438000;;2;Basé sur sable, gravier et béton : Conductivité thermique des materiaux, 2000, CSTB Pompeo Gueret;0.2;0;0.7;Wiki Egis;0.3;ADEME & Berlin city (+tree correction);1;2;
STS2;Stabilized Sand with binder;Stabilisé renforcé avec liant;Beige;;0;0.38;Anthony Vajou;0.92;"Même valeurs que gravier
Emissivité et longueur d'onde des matériaux, chaleur naturelle";2517500;;2;Basé sur sable, gravier et béton : Conductivité thermique des materiaux, 2000, CSTB Pompeo Gueret;0.2;0;0.7;Wiki Egis;0.3;ADEME & Berlin city (+tree correction);1;2;
STS3;Stabilized Sand ;Stabilisé;Grey;;0;0.35;Anthony Vajou;0.92;"Même valeurs que gravier
Emissivité et longueur d'onde des matériaux, chaleur naturelle";2438000;;2;Basé sur sable, gravier et béton : Conductivité thermique des materiaux, 2000, CSTB Pompeo Gueret;0.2;0;0.7;Wiki Egis;0.3;ADEME & Berlin city (+tree correction);1;2;
VG1;Grass green Watered;Gazon vert;Green;;0;0.33;"Anthony Vajou _
Indicateurs pour l'analyse de la contribution d'un projet urbain à l'îlot de chaleur, 2010, Khaled
";0.98;Icetool V1 :(Asaeda & Ca, 2000);2500000;Thermal Properties of representative soils of the Czech Republic, 2013, Kodesova;0.28;Energie +;0.2;1;0.2;Wiki Egis;0.8;ADEME & Berlin city (+tree correction);0;2;
VG2;Grass dry;Gazon sec;Yellow;;0;0.13;Guide de recommendation pour lutter contre l'effet d'îlot de chaleur urbain à destination des collectivités territoriales, 2012, Ademe, Ile de France;0.91;Icetool V1 : Wechsler and Glaser (1966);2500000;Thermal Properties of representative soils of the Czech Republic, 2013, Kodesova;0.28;Energie +;0.2;0.8;0.2;Wiki Egis;0.8;ADEME & Berlin city (+tree correction);0;2;
VG3;Dense Deciduous Forest;Forêt décidue;Green;;0;0.15;ines.solaire;0.98;Quantifying how landscape composition and configuration affect urban land surface temperatures using machine learning and neutral landscapes, 2019, Osborne Alvares-Sanches;2500000;Thermal Properties of representative soils of the Czech Republic, 2013, Kodesova;0.19;Thermoconcept-SARL;0.2;1.3;0.1;Wiki Egis;0.8;ADEME & Berlin city (+tree correction);0;2;
VG4;Dense Coniferous Forest;Forêt conifère;Green;;0;0.1;ines.solaire;0.98;Quantifying how landscape composition and configuration affect urban land surface temperatures using machine learning and neutral landscapes, 2019, Osborne Alvares-Sanches;2500000;Thermal Properties of representative soils of the Czech Republic, 2013, Kodesova;0.13;Thermoconcept-SARL;0.2;1.3;0.1;Wiki Egis;0.8;ADEME & Berlin city (+tree correction);0;2;
VG5;Sédum carpet;Tapis de sédum;Green/red;;0;0.3;"Anthony Vajou 
";0.96;Quantifying how landscape composition and configuration affect urban land surface temperatures using machine learning and neutral landscapes, 2019, Osborne Alvares-Sanches;720000;;2;Bruxelle environnement;0.2;0.7;0.5;Wiki Egis;0.5;ADEME & Berlin city (+tree correction);0;2;
VG6;Wood chips;Copeaux de bois;Brown;;0;0.3;Anthony Vajou;0.91;Proche du bois;52500;;0.06;Picbleu.fr;0.2;0;0.4;Wiki Egis;0.5;ADEME & Berlin city (+tree correction);0;2;
VG7;Wood;Palette de bois;Brown;;0;0.35;"Anthony Vajou _ Mona Hammami (""Ville blanche"") _ 'Lutte contre les îlots de chaleurs Urbains, 2010, Grand Lyon";0.9;Emissivité et longueur d'onde des matériaux, chaleur naturelle _ Indicateurs pour l'analyse de la contribution d'un projet urbain à l'îlot de chaleur, 2010, Khaled;960000;;0.23;Masse Volumique et conductivité thermique des principaux matériaux de construction, Espace pour Ingenieur (EPI.com);0.2;0;0.9;Wiki Egis;0.5;ADEME & Berlin city (+tree correction);0;2;
VG8;Mix of stone and ground;Mélange terre/pierre;Green/brown;;0;0.29;Anthony Vajou;0.98;Basé sur émissivité gazon et sol nu;2140000;;0.5574;60% pierre minérale et 40% terre organique;0.2;0;0.5;Wiki Egis;0.5;ADEME & Berlin city (+tree correction);0;2;
VG9;Mineral bare soil;Sol nu minérale / Terre fortement desseche;Brown;;0;0.29;Anthony Vajou;0.98;Quantifying how landscape composition and configuration affect urban land surface temperatures using machine learning and neutral landscapes, 2019, Osborne Alvares-Sanches (hypothèse même émissivité pour tous les matériaux naturels);1900000;Thermal Properties of representative soils of the Czech Republic, 2013, Kodesova;0.321;Thermoconcept-SARL;0.2;0;0.7;Wiki Egis;0.3;ADEME & Berlin city (+tree correction);0;2;
VG10;Organic bare soil;Sol nu organique;Brown;;0;0.25;"Guide de recommendation pour lutter contre l'effet d'îlot de chaleur urbain à destination des collectivités territoriales, 2012, Ademe, Ile de France _ 
Indicateurs pour l'analyse de la contribution d'un projet urbain à l'îlot de chaleur, 2010, Khaled";0.98;Quantifying how landscape composition and configuration affect urban land surface temperatures using machine learning and neutral landscapes, 2019, Osborne Alvares-Sanches (hypothèse même émissivité pour tous les matériaux naturels);2500000;Thermal Properties of representative soils of the Czech Republic, 2013, Kodesova;0.912;Thermoconcept-SARL;0.2;0;0.4;Wiki Egis;0.5;ADEME & Berlin city (+tree correction);0;2;
WT1;Water;Eau;Blue;;0;0.06;Guide de recommendation pour lutter contre l'effet d'îlot de chaleur urbain à destination des collectivités territoriales, 2012, Ademe, Ile de France;0.96;Emissivité et longueur d'onde des matériaux, chaleur naturelle;4186000;Cenk Tezimel, 2003 _ sciencedirect.com;0.66;Masse Volumique et conductivité thermique des principaux matériaux de construction, Espace pour Ingenieur (EPI.com);0.2;1;1;SNC-Lavalin, Amiens Metropole, 2016, Projet de construction d'un dépôt de bus;1;ADEME & Berlin city (+tree correction);0;2;
WT2;Artificial water (fountain);Fontaine;Blue;;0;0.06;Guide de recommendation pour lutter contre l'effet d'îlot de chaleur urbain à destination des collectivités territoriales, 2012, Ademe, Ile de France;0.96;Emissivité et longueur d'onde des matériaux, chaleur naturelle;4186001;Cenk Tezimel, 2003 _ sciencedirect.com;0.66;Masse Volumique et conductivité thermique des principaux matériaux de construction, Espace pour Ingenieur (EPI.com);0.2;1;1;SNC-Lavalin, Amiens Metropole, 2016, Projet de construction d'un dépôt de bus;0.5;ADEME & Berlin city (+tree correction);1;2;
FX1;Fixed temperature material n1;Materiau a temperature fixe n1;-;-;28;0;NC;0;NC;0;NC;0;NC;0;0;1;User;0.5;User;1;1;
FX2;Fixed temperature material n2;Materiau a temperature fixe n2;-;-;28;0;NC;0;NC;0;NC;0;NC;0;0;1;User;0.5;User;1;1;
